Repository: corporation-nw/corporation-nw.github.io

# Corporation NW 本体サイト（公開前プレビュー）

有限会社シン・ワールド（Corporation NW）の会社サイトです。`cnw2026.com` で公開し、3つの事業のLPを配下に置きます。

| URL | 中身 | 元のフォルダ |
|---|---|---|
| `/` | 本体（日本語） | `cnw-corporate/site/` |
| `/zh-tw/` | 本体（繁體中文） | `cnw-corporate/site/zh-tw/` |
| `/mobile/` | NW Mobile | `kaeru-lp/site/` |
| `/agent/` ・ `/agent/zh-tw/` | NW agent | `nw-agent/site/` |
| `/tonaritabi/` ・ `/tonaritabi/zh-tw/` | となり旅 | `tonari-tabi/site/` |

## 公開前の状態について

- **検索よけ:** `robots.txt` と `<meta name="robots" content="noindex, nofollow">` で検索エンジンに載らないようにしています。

## ファイル

- `index.html` — 日本語版（スマホ・PC両対応）
- `zh-tw/index.html` — 繁體中文版。**直接編集せず**、日本語版を直してから、制作用フォルダの `cnw-corporate/tools/build_zh.py` で作り直す
- `privacy/index.html` ・ `zh-tw/privacy/index.html` — プライバシーポリシー（4サイト共通）
- `css/style.css` / `js/main.js` — 両言語で共通
- `images/` — レンズの動画と静止画、製品画像、拠点の地図（日本語用・繁體中文用）
- `robots.txt` — 検索よけ
- `articles/` ・ `css/article.css` — コラム。**直接編集しない**。制作用フォルダの `cnw-corporate/media/` が作り、毎週月曜 8時に自動で commit・push する（`scripts/publish.sh`）

## 手元での確認

本体と3事業を、公開時と同じURL構成でまとめて表示できます（制作用フォルダで実行）。

```bash
python3 cnw-corporate/tools/serve_preview.py
```

`/Users/newworld/Web` で実行し、http://localhost:8770/ を開きます。

File: articles/anti-reflection-coating-thin-film-design/index.html
反射防止膜のしくみ｜薄膜干渉と膜厚・多層膜の設計 ｜ Corporation NW

本文へ移動

Corporation NW
  有限会社シン・ワールド

製品・サービス
  事業
  コラム
  お問い合わせ

ホーム/コラム
  
  技術解説2026年11月27日

  反射防止膜のしくみ｜薄膜干渉と膜厚・多層膜の設計

  反射防止膜が反射を消す薄膜干渉のしくみと、膜厚・屈折率の決め方、多層膜、斜入射と偏光で設計が難しくなる理由を図で解説します。

目次
反射はなぜ起きるのか
1/4波長の膜で反射が打ち消し合うしくみ
屈折率と膜厚の決め方
多層膜で広い波長に効かせる考え方
斜めから入る光と偏光で設計が難しくなる理由
膜厚の最適化はどう進めるのか
まとめ

聞き手聞き手：カメラのレンズや眼鏡のレンズを斜めから見ると、表面がうっすら紫や緑に光って見えます。あれが反射防止膜（ARコート）だと聞きましたが、そもそも膜を重ねるだけで、どうして反射が減るのでしょうか。

解説解説：反射を遮っているのではなく、干渉で打ち消しているのが答えです。膜の表面と、膜とガラスの境目の2か所で光が反射し、その2本の反射光が山と谷でぶつかるように膜の厚さを決めると、互いに消し合います。ここからは、その干渉のしくみと、膜厚・屈折率の決め方、多層膜、斜めから入る光で設計が難しくなる理由までを順に見ていきます。

聞き手聞き手：干渉で消すとなると、膜の厚さはかなり精密に決める必要がありそうですね。

解説解説：はい、光の波長の何分の1という単位で効いてきます。屈折率と多層膜の基本は、反射防止コーティングのしくみ｜屈折率と多層膜の基本でもまとめています。ここでは、膜厚の決め方と、斜めから入る光まで踏み込みます。まず、そもそも反射がなぜ起きるのかから始めましょう。

反射はなぜ起きるのか

聞き手聞き手：ガラスは透明なのに、窓に自分の顔が映ります。透明なものでも反射はするのですか。

解説解説：光は屈折率の違う物質の境目で、一部が必ず反射します。屈折率とは、その物質の中で光がどれだけ遅くなるかを表す数字です。空気は約1、一般的なガラスは1.5前後で、この差が大きいほど反射も大きくなります。

聞き手聞き手：反射する量は、具体的にどのくらいなのでしょうか。

解説解説：光学ガラスの NBK7（屈折率1.5前後のよく使われるガラス）は、可視光の全域でおよそ4.26%を反射すると、レーザー光学の専門誌 Laser Focus World の解説に書かれています。ジェームズ・ワイアント教授（アリゾナ大学）の講義資料では、膜のないガラス面の反射を4%として計算を進めています。レンズは何枚も重なり、表と裏の面ごとに反射が生じるので、この数%が何度も積み重なります。

聞き手聞き手：面が何枚分も積み重なると、かなりの光が失われますね。

解説解説：失われるだけでなく、跳ね返った光がレンズの中をさまよってゴーストやフレアの原因にもなります。反射を1面ごとに減らすことが、明るさとコントラストの両方に効いてくるわけです。ゴーストの成り立ちはゴースト・フレアの正体の記事でも扱っています。では、反射を消す方法を見ていきましょう。

1/4波長の膜で反射が打ち消し合うしくみ

左：膜厚が適切で、2本の反射光が打ち消し合う。右：膜厚が合わず、反射光が強め合う。
聞き手聞き手：図の左側では、2本の反射光が重なって消えています。どういう条件でこうなるのでしょうか。

解説解説：膜の表面で反射する光と、膜を通り抜けてガラスとの境目で反射し戻ってくる光は、膜の中を往復した分だけ遅れます。この遅れがちょうど半波長になると、片方の山にもう片方の谷が重なって、反射波が消えます。ウィキペディアの反射防止膜の項目でも、2本目の光が1本目より「波長の半分だけ余計に進む」ときに打ち消し合うと説明されています。

聞き手聞き手：往復で半波長なら、膜の厚さは片道で4分の1波長ということですね。

解説解説：その通りです。膜の中の光の波長で数えて4分の1の厚さにした膜を、1/4波長膜と呼びます。なお、空気から膜、膜からガラスへと屈折率が段階的に上がる構成では、どちらの境目でも光の位相が180°ずれて反射します。ずれが2か所で同じなので、差し引きは往復の遅れだけが残る、と考えてください。

聞き手聞き手：位相が180°ずれるというのは、反射のたびに波が裏返るということですか。

解説解説：光が屈折率の低い側から高い側へ向かって反射するとき、波の山と谷が入れ替わるように反射します。Wikipedia の薄膜干渉の項目では、反射する側の屈折率が高い場合に、上側と下側の境目の両方で180°の位相ずれが生じると書かれています。両方で入れ替わるなら、2本の反射光の関係を決めるのは膜の厚さだけになります。

打ち消し合いの2条件
位相：往復の遅れが半波長になる（膜厚は膜の中の波長の1/4）
振幅：2本の反射光の強さが等しい（膜の屈折率を適切に選ぶ）

聞き手聞き手：位相だけでなく、強さも揃える必要があるのですね。次は、その屈折率の選び方を教えてください。

屈折率と膜厚の決め方

聞き手聞き手：膜に使う材料は、何でも良いわけではないのでしょうか。

解説解説：2本の反射光の強さを揃えるには、膜の屈折率を、空気とガラスの屈折率の相乗平均にします。式で書くと n₁ = √(n₀ × nₛ) です。ここで n₀ は入射側（空気）、nₛ は基板（ガラス）の屈折率で、ワイアント教授の資料でも、ウィキペディアでも同じ式が示されています。空気を1、ガラスを1.5とすると、膜の理想の屈折率は1.225になります。

聞き手聞き手：1.225という屈折率の材料は実在するのですか。

解説解説：緻密な固体の材料では、見つかりません。広く使われるフッ化マグネシウム（MgF₂）は屈折率が1.38で、理想より少し高い値です。ワイアント教授の資料によると、それでも1/4波長の単層膜で、可視域の全体にわたり反射率を4%からおよそ1%まで下げられます。Laser Focus World の例では、NBK7 ガラスに MgF₂ を付けた場合の反射が約1.26%で、0%にはならないとされています。

聞き手聞き手：膜の厚さは、どう計算すればよいのでしょうか。

解説解説：設計する波長を λ、膜の屈折率を n として、物理的な厚さは d = λ ÷ (4n) です。単層膜は、中心付近の波長（例えば緑の550 nm）に合わせて計算されることが多く、HyperPhysics（ジョージア州立大学）でも、550 nm を例に挙げています。MgF₂（屈折率1.38）で550 nm に合わせるなら、550 ÷ (4 × 1.38) で、物理膜厚はおよそ99.6 nm です。光の波長より短い、非常に薄い膜になります。

項目	値	求め方	
理想の膜の屈折率	1.225	√(1 × 1.5)	
MgF₂ の屈折率	1.38	実在の材料の代表値	
550 nm 用の物理膜厚（MgF₂）	99.6 nm	550 ÷ (4 × 1.38)	
膜なしのガラス面の反射	4%	屈折率1.5のガラス	

聞き手聞き手：同じ550 nm でも、膜の屈折率が変われば厚さも変わるのですね。

解説解説：膜の中では光が遅くなって波長が短くなるので、屈折率が高い材料ほど、薄くて済みます。この「光学膜厚」（屈折率×物理膜厚）が波長の1/4になる、という言い方もよく使われます。Laser Focus World の解説では、これを QWOT（1/4波長光学膜厚）と呼んでいます。

よくある誤解：「1/4波長なら全部の色が消える」
1/4波長膜が反射をゼロにするのは、設計した1つの波長だけです。ほかの波長では打ち消しが不完全になり、反射が残ります。「ARコートで反射がゼロになる」という説明は、設計波長・垂直入射のときの話です。

聞き手聞き手：設計した波長からずれると効かなくなるなら、可視光の全体に効かせるにはどうするのですか。

多層膜で広い波長に効かせる考え方

屈折率の異なる膜を重ね、複数の境界で生じる反射波を互いに消し合わせる。
聞き手聞き手：膜を何枚も重ねると、反射が増えそうな気もします。

解説解説：一見そう思えますが、境目が増えるぶん、調整できる反射波が増えます。日本光学会の解説記事（キヤノンの奥野丈晴氏）は、カメラ用レンズのマルチコートを、屈折率の異なる薄膜を適切な厚さで積層し、各膜の表面と界面で出る反射波の振幅と位相を調整して干渉させ、反射光を減らすものと説明しています。調整できる量が増えれば、設計できる自由度も増えます。

聞き手聞き手：具体的には、どんな材料をどう重ねるのでしょうか。

解説解説：ワイアント教授の資料には、高屈折率の材料として酸化ジルコニウム（屈折率2.1）、酸化チタン（2.4）、硫化亜鉛（2.32）、低屈折率の材料としてフッ化マグネシウム（1.38）、フッ化セリウム（1.63）が挙がっています。2層で1つの波長、3層で2つの波長の反射をゼロにできる、とも書かれています。Laser Focus World は3層の広帯域ARの例として、屈折率1.65を1/4波長、屈折率2.1を2つ分の1/4波長（つまり半波長）、屈折率1.38を1/4波長とする構成を紹介しています。

聞き手聞き手：その3層構成だと、1層のときと比べてどのくらい違うのでしょうか。

解説解説：上の構成を空気側から屈折率1.38、2.1、1.65の順にして、特性行列法（膜の1層ごとの光の伝わり方を行列で表し、掛け合わせる計算法）で自前に計算してみました。条件は、基板の屈折率が1.5、吸収なし、基板の裏面反射は含めない、設計波長は550 nm です。

波長	MgF₂ 単層	3層構成	
400 nm	2.22%	3.99%	
450 nm	1.72%	0.27%	
550 nm	1.41%	0.06%	
650 nm	1.56%	0.06%	
700 nm	1.70%	0.22%	

聞き手聞き手：450 nm から700 nm までは、3層のほうがずっと低いですね。ただ、400 nm では単層より悪くなっています。

解説解説：よく気づかれました。多層膜は、効かせたい帯域を広げる代わりに、帯域の外側では単層より悪くなる場合もあります。この例では、青紫の400 nm 付近が設計の外に出ています。可視光全体を狙うなら、層の数や材料を増やして、帯域の両端まで効かせる設計に進みます。

聞き手聞き手：層を増やせば、何でも解決するわけではないのですね。

解説解説：層が増えるほど、成膜のばらつきの影響を受けやすくなり、コストも上がります。後で触れる斜めの光の問題とあわせて、どこまで追い込むかを決めるのが設計の仕事です。では、その斜めの光で何が起きるのかを見ましょう。

斜めから入る光と偏光で設計が難しくなる理由

左：垂直入射で反射が消える。右：斜め入射では経路が変わり、反射が残る。青とオレンジは2つの偏光を表す。
聞き手聞き手：ここまでは光が真っすぐ入る前提でした。実際のレンズでは、斜めから入る光も多いですよね。

解説解説：広角レンズの周辺部や、曲率の大きいレンズ面では、大きな角度で光が入ります。上のキヤノンの解説でも、大曲率のレンズでは周辺部に大きな角度で光線が入るため、フレアやゴーストの原因になりやすいと述べています。さらに、多層膜は特定の波長・入射角の光線には優れた性能を出すものの、それ以外では干渉条件が崩れ、広い波長帯域と広い入射角度範囲の両方で高い性能を出すのは困難だった、とも書かれています。

聞き手聞き手：角度が変わると、なぜ干渉条件が崩れるのですか。

解説解説：斜めに入った光は、膜の中を斜めに通るので、往復の経路が変わります。Wikipedia の薄膜干渉の項目では、経路の差を 2n₂d cosθ₂（θ₂ は膜の中での光の角度）と導いています。角度が大きくなると cosθ₂ が小さくなり、往復の遅れが半波長から外れて、打ち消しが不完全になります。

聞き手聞き手：偏光も関係すると聞きました。偏光とは何でしょうか。

解説解説：偏光とは、光の振動の向きです。入射面（光が入る方向と面の垂線が作る面）に垂直に振動する光をS偏光、入射面の中で振動する光をP偏光と呼びます。垂直入射では両者に違いがありませんが、斜めになるとガラス面での反射率に差が出ます。Wikipedia のフレネル方程式の項目では、ガラス（屈折率1.5）で P偏光の反射がゼロになるブルースター角が約56°で、鏡のように見える反射はS偏光が中心だと書かれています。

聞き手聞き手：膜がある場合も、S偏光とP偏光で差が出るのでしょうか。

解説解説：出ます。先ほどの MgF₂ 単層膜（550 nm 用）で、入射角を40°にして計算した結果を表にしました。垂直入射では、S偏光もP偏光も同じ1.41%です。

入射角	偏光	450 nm	550 nm	650 nm	
0°	S・P（同じ）	1.72%	1.41%	1.56%	
40°	S偏光	3.28%	3.36%	3.90%	
40°	P偏光	0.35%	0.37%	0.50%	

聞き手聞き手：40°では、S偏光が3.36%で、P偏光が0.37%ですか。10倍近い差があります。

解説解説：S偏光は角度が付くほど反射が増えて、この膜では垂直入射の2倍以上になります。一方、P偏光は膜なしの面でもブルースター角に向かって反射が減るので、低い値のままです。膜の効果と偏光の効果が重なって、S偏光とP偏光で別々の曲線になる、というのが斜入射設計の難しさの本質です。

設計値は「入射角」を決めて読む
カタログに載っている反射率のグラフは、多くが垂直入射、または特定の角度での値です。広角レンズ・周辺光線・偏光の強い光源（ディスプレイや水面の反射光など）を扱うときは、角度と偏光ごとの数字を確認しましょう。

聞き手聞き手：では、これらの条件を全部まとめて満たす膜厚は、どうやって見つけるのですか。

膜厚の最適化はどう進めるのか

聞き手聞き手：手計算で、層の数だけ膜厚を決めていくのは大変そうです。

解説解説：実際の設計では、計算で最適化します。まず、膜の構成（材料の並び）と、目標にする波長範囲・入射角・偏光を決めます。次に、特性行列法で反射率を計算し、目標範囲の平均反射率が最も低くなるよう、膜厚を少しずつ動かして探します。ワイアント教授の講義資料も、多層膜の解析を、境界条件から出発した特性行列で行う順序で説明しています。

聞き手聞き手：最適化で、条件を厳しくしすぎると何が起きるのですか。

解説解説：垂直入射だけに合わせた設計が、斜めでは崩れることがあります。上の3層構成でも、550 nm のS偏光は、垂直入射では0.06%でしたが、40°では0.82%に上がります。複数の入射角（例えば0°と40°）をまとめて評価に入れると、どちらの角度でも極端に悪くならない膜厚を探すことになり、垂直入射だけの最小値とは引き換えになります。

条件	3層構成の反射率（550 nm）	
垂直入射（0°）	0.06%	
40°・P偏光	0.10%	
40°・S偏光	0.82%	

聞き手聞き手：計算に使う前提で、気をつけることはありますか。

解説解説：先ほどの計算は、吸収がないこと（消衰係数 k が0）、基板の裏面反射を含めないことを前提にしています。実際の膜は、わずかに光を吸収し、材料の屈折率も波長でゆっくり変わります。成膜でできる膜は、設計値とも少しずれます。そのため、計算結果は「設計の目安」で、最後は実測と突き合わせて詰めます。

聞き手聞き手：計算が目安だとすると、実測との比較も欠かせないのですね。

解説解説：はい。膜厚が数 nm ずれると反射の谷の位置が動くので、実測のスペクトルと計算を重ねて、膜厚や屈折率を補正していきます。最後に、ここまでの要点をまとめます。

まとめ

聞き手聞き手：反射防止膜が反射を減らすしくみと、設計の難しさを教えてください。

解説解説：反射防止膜は、膜の表面と膜とガラスの境目で反射した2本の光が、山と谷で重なって打ち消し合うことで反射を減らしています。そのための条件は、往復の遅れが半波長になる膜厚（1/4波長）と、反射光の強さを揃える屈折率（空気とガラスの相乗平均）です。単層では設計波長付近にしか効かないため、多層膜で帯域を広げます。ただし、斜めから入る光では経路が変わり、S偏光とP偏光で反射が分かれます。

この記事の要点
反射防止膜は、2か所の反射を干渉で打ち消す
膜厚は光学膜厚で1/4波長、屈折率は √(空気 × 基板)
多層膜で帯域を広げられるが、帯域の外では悪化する場合もある
入射角が大きくなると、S偏光とP偏光で反射が分かれる
角度・偏光・波長の全体を見て、膜厚を最適化する

聞き手聞き手：自分で膜厚の最適化を試せるものはありますか。

解説解説：NW では、反射防止膜の設計シミュレーター「TMCalc」を、無料の Excel ツールとして公開しています。膜厚の最適化を試せますが、結果は設計の目安です。

よくある質問
反射防止膜の膜厚は、なぜ1/4波長なのですか。膜の表面と、膜とガラスの境目で反射した2本の光が、往復の遅れで半波長ずれると、山と谷が重なって打ち消し合うためです。往復で半波長なら、片道は膜の中の波長の1/4になります。設計した波長でのみ、この条件が成り立ちます。
反射防止膜に理想の屈折率はありますか。単層膜では、空気とガラスの屈折率の相乗平均が理想です。空気を1、ガラスを1.5とすると1.225ですが、実在の代表的な材料であるフッ化マグネシウムは1.38で、反射は0%にならず1%前後が残ります。
なぜ多層膜が使われるのですか。単層膜は設計した波長の付近にしか効かないためです。屈折率の異なる膜を重ねると、各境界で出る反射波の振幅と位相を調整でき、広い波長帯域で反射を下げられます。2層で1つの波長、3層で2つの波長の反射をゼロにできるとされています。
斜めから入る光で、反射防止膜の性能が落ちるのはなぜですか。斜めに入る光は膜の中を斜めに通り、往復の経路が変わるためです。干渉の条件が設計値から外れ、打ち消しが不完全になります。さらに、S偏光とP偏光で反射率に差が出るため、角度と偏光ごとに設計が必要です。

  出典・参考資料
サブ波長構造による高性能反射防止膜の開発とそのカメラ用レンズへの応用
8. Multilayer Films (Optics 505)
Anti-Reflection Coatings
Thin-film Coatings: Understanding key design principles of antireflection coatings
Anti-reflective coating
Thin-film interference
Fresnel equations

  この記事は Corporation NW 編集部が、公開されている資料をもとに AI を使って作成し、出典を確認したうえで掲載しています。対話の登場人物は、説明のための設定です。

  Corporation NWTMCalc
反射防止膜の膜厚を自動で計算する、無料の Excel ツールです。
TMCalcを見る
  ほかの記事
技術解説2026年11月23日モスアイ構造とは｜低反射の仕組みと多層膜コーティングとの違いモスアイ構造が微細な突起で屈折率をなだらかにして反射を抑えるしくみを解説。多層膜コーティングとの違い、強度や汚れの弱点、使い分けの考え方までわかります。
技術解説2026年10月26日光学濃度（OD）の読み方｜OD4は透過率0.01%、仕様書の注意点光学濃度（OD）と透過率の関係を、OD1〜OD6の早見表で解説。OD4はどれだけ光を通さないのか、仕様書を読むときの波長・公差・測定限界の注意点もまとめます。
技術解説2026年10月19日遮光インキとは？迷光を断つしくみと光学濃度（OD）の基本レンズのコバや鏡筒で起きる迷光と、遮光インキの役割を解説。光学濃度（OD）の読み方や、選ぶときに見る性能項目まで、出典つきでわかります。

Corporation NW
  有限会社シン・ワールド
  〒231-0062 神奈川県横浜市中区桜木町2-2
港陽ビル THE CODE 横浜 4階

COMPANY
  ビジョン
  CEOメッセージ
  会社概要
  拠点

PRODUCTS
  GLC
  HD6
  コラム

BUSINESSES
  NW Mobile
  NW agent
  となり旅

お問い合わせ
  プライバシーポリシー
  
  © 2026 Corporation NW
